Repository: msaca-okse/diffractom

# diffractom

diffractom is a GPU-accelerated (OpenCL) Python library for texture tomography of scanning diffraction
data, in particular scanning three-dimensional X-ray diffraction (s3DXRD). In such a scan a pencil beam is
translated across a slice of a polycrystalline sample at every rotation step, and each detector frame is
azimuthally integrated over a set of powder rings. From these ring intensities, indexed by rotation angle ω,
translation y, azimuth η and ring, diffractom reconstructs the orientation distribution function (ODF) of
every pixel in the slice.

Because it works with ring intensities rather than individual diffraction spots, the method does not need
the spots of each voxel to be separable and indexable. It also applies to fine-grained, strongly textured or
deformed samples, where the spots merge into rings.

## How it works

- **Model.** The ODF of each pixel is a non-negative combination of K Gaussian kernels centred on an
  orientation grid. The grid can be uniform over the fundamental zone of the crystal symmetry, or tailored
  to the sample, for example from the orientations found by point-by-point indexing.
- **Forward operator.** A pole-figure transform gives, for every kernel orientation, the intensity it
  diffracts into each (ω, η, ring) bin, from the crystal structure and the scan geometry. A parallel-beam
  Radon transform then sums the pixels along the beam at every translation.
- **Inverse problem.** The default data term is the Poisson likelihood of the detected photons, minimised for
  non-negative coefficients by stochastic primal-dual iterations over subsets of the rotation angles (SPDHG).
  Least-squares and Huber data terms (FISTA, also with ℓ1 or total-variation regularisation) are available.
- **Crystal frame.** Orientation matrices U map the crystal Cartesian frame to the sample frame, with the
  crystal frame of ImageD11 (Busing & Levy: a* along x, b* in the xy-plane, c along z), so U from ImageD11
  indexing can be used directly. Before version 0.3 diffractom put a along x, which differs for hexagonal,
  trigonal, monoclinic and triclinic cells (by 30° about c for hexagonal ones); cubic, tetragonal and
  orthorhombic results are unchanged.
- **Scale.** The pole-figure matrix is stored sparse, or generated on the fly when it does not fit in GPU
  memory. Large grids use a Fourier-slice projector. The coefficients can stay in host memory and be
  streamed through the GPU, so the number of orientations and pixels is not limited by GPU memory.

Single-phase data on integrated rings use `SinglePhaseForwardOperator`. The package also contains operators
for multi-phase data on 2θ bins, for bulk texture without tomography, and for neutron Bragg-edge imaging.
See [docs/DOCUMENTATION.md](docs/DOCUMENTATION.md).

# Scan geometry; directions in the sample frame at rotation angle 0
cfg = {
    "Nx": 99, "Ny": 99,                 # reconstruction grid (pixel size = translation step)
    "My": My,                           # translations
    "N_Omega": N_Omega,                 # rotation steps, the midpoints of equal steps over angle_range
    "angle_range": [0, 180],            # deg
    "cor_offset": 0,                    # centre-of-rotation offset (translation steps)
    "N_eta": N_eta,                     # azimuthal bins, the midpoints of equal bins over eta_angle_range
    "eta_angle_range": [0, 360],        # deg
    "energy": 12.398 / wavelength,      # keV
    "k_direction_0": [0, 0, 1],         # rotation axis
    "p_direction_0": [1, 0, 0],         # beam
    "detector_direction_origin": [0, -1, 0],       # eta = 0 on the detector
    "detector_direction_positive_90": [0, 0, -1],  # eta = 90 deg on the detector
}

# Material: lattice, wavelength and the diffraction rings in the data
mat = Material.from_lattice_parameters(
    lattice_matrix=lattice, symmetry_group="cubic",
    wavelength_A=wavelength, hkl_list=hkl_list,
)

# NumPy arrays in and out: data (N_Omega, My, N_eta * N_rings), coefficients (K, Ny, Nx),

# angles; x is updated in place (streamed through the GPU). For measured data pass the counting gain

# (data units per detected photon, see "Data terms and solvers"); these simulated data need none.
solver = SPDHGPoisson(op, subsets=8)
x = solver.run(x, b, n_epochs=30, verbose=1, diagnostics_interval=10)
prediction = op.direct(x)  # (N_Omega, My, N_eta * N_rings)
```

[docs/DOCUMENTATION.md](docs/DOCUMENTATION.md) lists every key of `cfg`. Any
key can also be passed as a keyword argument of the operator, which overrides
the dictionary.

The solvers constrain the reconstruction to the field of view by default
(`support="fov"`: the pixels whose centre projects onto the detector at every
angle, i.e. the disk r <= My/2 - |cor_offset| for a full rotation). This
assumes that the sample stays in the beam during the scan. `support=None`
disables the constraint, and an `(Ny, Nx)` boolean array gives a custom
support.

File: input/test_cifs/selected_cifs2/417175_(CaFe)MgFe(Si2O6)_clipy.cif

##########################################################################
#               Crystallographic Information Format file
#               Produced by PyCifRW module
#
#  This is a CIF file.  CIF has been adopted by the International
#  Union of Crystallography as the standard for data archiving and
#  transmission.
#
#  For information on this file format, follow the CIF links at
#  http://www.iucr.org
##########################################################################

data_417175-ICSD

_database_code_ICSD                     417175
_audit_creation_date                    2008-08-01
_audit_update_record                    2013-02-01
_chemical_name_common 
                                        'Calcium iron magnesium catena-disilicate (0.87/0.14/0.79/1)'
_chemical_formula_structural            '(Ca0.87 Fe0.13) Mg0.79 Fe0.007 (Si2 O6)'
_chemical_formula_sum                   'Ca0.87 Fe0.137 Mg0.79 O6 Si2'
_chemical_name_structure_type           Pyroxene#Diopside#CaMg(SiO3)2
_chemical_name_mineral                  Augite
_exptl_crystal_density_diffrn           3.23
_diffrn_ambient_temperature             293.
_citation_title                         
;
Crystal chemistry of clinopyroxenes from oligo-miocene volcanics of Montresta
(Sardinia, Italy)
;
loop_
  _citation_id
  _citation_journal_full
  _citation_year
  _citation_journal_volume
  _citation_page_first
  _citation_page_last
  _citation_journal_id_ASTM
         primary   'Mineralogy and Petrology'    2007      90        157       166      MIPEE9
loop_
  _citation_author_citation_id
  _citation_author_name
         primary   'Lenaz, D.'         
         primary   'Princivalle, F.' 
_cell_length_a                          9.7472(9)
_cell_length_b                          8.9088(7)
_cell_length_c                          5.2670(10)
_cell_angle_alpha                       90.
_cell_angle_beta                        106.165(14)
_cell_angle_gamma                       90.
_cell_volume                            439.28
_cell_formula_units_Z                   4
_space_group_name_H-M_alt               'C 1 2/c 1'
_space_group_IT_number                  15
loop_
  _space_group_symop_id
  _space_group_symop_operation_xyz
         1         'x, -y, z+1/2'      
         2         '-x, -y, -z'        
         3         '-x, y, -z+1/2'     
         4         'x, y, z'           
         5         'x+1/2, -y+1/2, z+1/2'        
         6         '-x+1/2, -y+1/2, -z'          
         7         '-x+1/2, y+1/2, -z+1/2'       
         8         'x+1/2, y+1/2, z' 
loop_
  _atom_type_symbol
  _atom_type_oxidation_number
         Si4+      4         
         O2-       -2        
         Mg2+      2         
         Ca2+      2         
         Fe3+      3 
loop_
  _atom_site_label
  _atom_site_type_symbol
  _atom_site_symmetry_multiplicity
  _atom_site_Wyckoff_symbol
  _atom_site_fract_x
  _atom_site_fract_y
  _atom_site_fract_z
  _atom_site_U_iso_or_equiv
  _atom_site_occupancy
         Si1       Si        8         f         0.28795(17)         0.09270(17)        0.2316(3)          0.0032(5)          1        
         O1        O         8         f         0.1155(5)           0.0875(5)           0.1416(8)          0.0045(9)          1        
         O2        O         8         f         0.3629(5)           0.2508(5)           0.3230(9)          0.0065(9)          1        
         O3        O         8         f         0.3514(4)           0.0193(5)           -0.0038(8)         0.0058(9)          1        
         Mg1       Mg        4         e         0.        0.9067(3)           0.25     0.0029(9)          0.79(2)  
         Ca1       Ca        4         e         0.        0.2983(2)           0.25     0.0098(6)          0.867(12)          
         Fe1       Fe        4         e         0.        0.2983(2)           0.25     0.0098(6)          0.133(12)          
         Fe2       Fe        4         e         0.        0.1897    0.25      0.0098(6)          0.007(4)
loop_
  _atom_site_aniso_label
  _atom_site_aniso_type_symbol
  _atom_site_aniso_U_11
  _atom_site_aniso_U_22
  _atom_site_aniso_U_33
  _atom_site_aniso_U_12
  _atom_site_aniso_U_13
  _atom_site_aniso_U_23
         Si1       Si4+      0.0040(8)           0.0050(8)           0.0010(8)           -0.0002(5)         -0.0006(5)         -0.0006(5)         
         O1        O2-       0.0042(18)          0.0090(19)          0.0010(18)         0.0003(13)         0.0002(14)         -0.0008(14)        
         O2        O2-       0.0110(19)          0.009(2)  0.0010(17)          -0.0031(15)        0.0030(15)         -0.0018(15)        
         O3        O2-       0.0053(18)          0.011(2)  0.0010(18)          -0.0005(14)        -0.0012(14)        -0.0023(15)        
         Mg1       Mg2+      0.0030(13)          0.0045(13)          0.0010(13)         0.       -0.0016(9)         0.       
         Ca1       Ca2+      0.0094(9)           0.0176(10)          0.0010(8)           0.       -0.0026(6)         0.       
         Fe1       Fe3+      0.0094(9)           0.0176(10)          0.0010(8)           0.       -0.0026(6)         0.       
         Fe2       Fe3+      0.0094(9)           0.0176(10)          0.0010(8)           0.       -0.0026(6)         0.
_symmetry_space_group_name_H-M          'C 1 2/c 1'

File: input/test_cifs/selected_cifs2/9582_ZrSiO4_zir.cif

#(C) 2024 by FIZ Karlsruhe - Leibniz Institute for Information Infrastructure.  All rights reserved.
data_9582-ICSD
_database_code_ICSD 9582
_audit_creation_date 1980-01-01
_audit_update_record 1984-05-15
_chemical_name_common 'Zirconium silicate'
_chemical_formula_structural 'Zr Si O4'
_chemical_formula_sum 'O4 Si1 Zr1'
_chemical_name_structure_type Zircon#ZrSiO4
_chemical_name_mineral Zircon
_exptl_crystal_density_diffrn 4.65
_citation_title 'Refinement of the Crystal Structure of Zircon'
loop_
_citation_id
_citation_journal_full
_citation_year
_citation_journal_volume
_citation_page_first
_citation_page_last
_citation_journal_id_ASTM
primary 'Year Book - Carnegie Institution of Washington' 1974 73 544 547 CIWYAO
loop_
_citation_author_citation_id
_citation_author_name
primary 'Finger, L.W.'
_cell_length_a 6.612(2)
_cell_length_b 6.612(2)
_cell_length_c 5.994(2)
_cell_angle_alpha 90.
_cell_angle_beta 90.
_cell_angle_gamma 90.
_cell_volume 262.05
_cell_formula_units_Z 4
_space_group_name_H-M_alt 'I 41/a m d Z'
_space_group_IT_number 141
loop_
_space_group_symop_id
_space_group_symop_operation_xyz
1 'y+1/4, x+3/4, -z+1/4'
2 'y+1/4, -x+3/4, -z+1/4'
3 'x, y+1/2, -z'
4 'x, -y, -z'
5 '-y+3/4, x+3/4, -z+1/4'
6 '-y+3/4, -x+3/4, -z+1/4'
7 '-x, y+1/2, -z'
8 '-x, -y, -z'
9 '-y+3/4, -x+1/4, z+3/4'
10 '-y+3/4, x+1/4, z+3/4'
11 '-x, -y+1/2, z'
12 '-x, y, z'
13 'y+1/4, -x+1/4, z+3/4'
14 'y+1/4, x+1/4, z+3/4'
15 'x, -y+1/2, z'
16 'x, y, z'
17 'y+3/4, x+1/4, -z+3/4'
18 'y+3/4, -x+1/4, -z+3/4'
19 'x+1/2, y, -z+1/2'
20 'x+1/2, -y+1/2, -z+1/2'
21 '-y+1/4, x+1/4, -z+3/4'
22 '-y+1/4, -x+1/4, -z+3/4'
23 '-x+1/2, y, -z+1/2'
24 '-x+1/2, -y+1/2, -z+1/2'
25 '-y+1/4, -x+3/4, z+1/4'
26 '-y+1/4, x+3/4, z+1/4'
27 '-x+1/2, -y, z+1/2'
28 '-x+1/2, y+1/2, z+1/2'
29 'y+3/4, -x+3/4, z+1/4'
30 'y+3/4, x+3/4, z+1/4'
31 'x+1/2, -y, z+1/2'
32 'x+1/2, y+1/2, z+1/2'
loop_
_atom_type_symbol
_atom_type_oxidation_number
Zr4+ 4
Si4+ 4
O2- -2
loop_
_atom_site_label
_atom_site_type_symbol
_atom_site_symmetry_multiplicity
_atom_site_Wyckoff_symbol
_atom_site_fract_x
_atom_site_fract_y
_atom_site_fract_z
_atom_site_B_iso_or_equiv
_atom_site_occupancy
Zr1 Zr4+ 4 a 0 0.75 0.125 0.4 1.
Si1 Si4+ 4 b 0 0.75 0.625 0.5 1.
O1 O2- 16 h 0 0.0660(5) 0.1941(5) 0.72 1.
#End of TTdata_9582-ICSD
